Repository: trungnnguyen/str_str_r

Uniaxial Tensile Test Analyzer
==============================
 1. Introduction
  Uniaxial tensile test is one of the most widely conducted mechanical test for sheet metals.
  While the standard geometry of the tensile sample bar is widely accepted, it is difficult to find a consensus for post-analyzing method on the experimental data.
  Therefore, the experimental data can be subjective to the experimentalist who analyzes the data.    
 
 2. Cautions
  2-1. File names should be 'A_B_C.csv' such that each corresponds to label, angle (3digits) and duplication number, respectively. For example, 'Asteel_045_3.csv' is the third sample tensiled along 45 degree from RD of Asteel.
  2-2. If one wants to analyze a series of files, the incremental angle is decided to be angles[1] - angles[0].

r0 : 1.0
r45: 0.5
r90: 1.5

tension_R10~tension_R12: 2.0
tension_R13~tension_R15: 1.1
tension_R16~tension_R19: 0.6

File: fss/fss_000_1.txt
""
"Test Method","Tensile_R_yu.msm"
"Sample I. D.","10-1-304TD1 Hyunjin.mss"
"Specimen Number","6"

"Extension (mm)","Extensometer_A (mm/mm)","Extensometer_T (mm)","Load (kN)"

0.00032,0.00001,0.00001,0.000
0.00036,0.00001,-0.00001,-0.006
0.00034,0.00001,0.00001,0.004
0.00052,0.00001,0.00005,0.017
0.00063,0.00001,0.00003,0.036
0.00096,0.00002,0.00010,0.058
0.00152,0.00003,0.00019,0.101
0.00213,0.00004,0.00028,0.148
0.00325,0.00006,0.00042,0.209
0.00459,0.00009,0.00062,0.300
0.00658,0.00013,0.00081,0.391
0.00879,0.00018,0.00107,0.529
0.01163,0.00023,0.00133,0.670
0.01517,0.00030,0.00168,0.842
0.01887,0.00038,0.00200,1.021
0.02312,0.00046,0.00245,1.217
0.02821,0.00056,0.00284,1.432
0.03337,0.00067,0.00326,1.659
0.03898,0.00078,0.00372,1.899
0.04543,0.00091,0.00426,2.167
0.05237,0.00105,0.00479,2.425
0.06051,0.00121,0.00544,2.675
0.06962,0.00139,0.00625,2.902
0.08033,0.00161,0.00728,3.090
0.09306,0.00186,0.00873,3.220
0.10757,0.00215,0.01054,3.304
0.12492,0.00250,0.01269,3.358
0.14396,0.00288,0.01515,3.395
0.16429,0.00329,0.01789,3.423
0.18634,0.00373,0.02073,3.436
0.20936,0.00419,0.02367,3.447
0.23313,0.00466,0.02667,3.458
0.25772,0.00515,0.02975,3.469
0.28294,0.00566,0.03295,3.489
0.30855,0.00617,0.03620,3.525
0.33500,0.00670,0.03962,3.552
0.36137,0.00723,0.04314,3.570
0.38849,0.00777,0.04681,3.587
0.41547,0.00831,0.05062,3.604
0.44303,0.00886,0.05441,3.619
0.47111,0.00942,0.05830,3.647
0.49929,0.00999,0.06221,3.671
0.52798,0.01056,0.06607,3.695
0.55694,0.01114,0.07001,3.714
0.58627,0.01173,0.07395,3.742
0.61529,0.01231,0.07797,3.763
0.64489,0.01290,0.08193,3.774
0.67475,0.01349,0.08588,3.807
0.70515,0.01410,0.08986,3.838
0.73536,0.01471,0.09374,3.858
0.76683,0.01534,0.09782,3.881
0.79769,0.01595,0.10188,3.912
0.82927,0.01659,0.10588,3.928
0.86085,0.01722,0.11001,3.952
0.89242,0.01785,0.11414,3.983
0.92464,0.01849,0.11819,4.000
0.95633,0.01913,0.12233,4.022
0.98888,0.01978,0.12648,4.054
1.02153,0.02043,0.13066,4.062
1.05448,0.02109,0.13491,4.092
1.08801,0.02176,0.13917,4.114
1.12134,0.02243,0.14348,4.140
1.15473,0.02309,0.14778,4.158
1.18822,0.02376,0.15205,4.171
1.22214,0.02444,0.15636,4.196
1.25651,0.02513,0.16076,4.240
1.29086,0.02582,0.16510,4.249
1.32554,0.02651,0.16948,4.268
1.36015,0.02720,0.17390,4.288
1.39438,0.02789,0.17825,4.304
1.42921,0.02858,0.18271,4.319
1.46399,0.02928,0.18715,4.344
1.49903,0.02998,0.19155,4.367
1.53450,0.03069,0.19591,4.388
1.57023,0.03140,0.20040,4.412
1.60640,0.03213,0.20479,4.432
1.64192,0.03284,0.20924,4.457
1.67714,0.03354,0.21371,4.467
1.71229,0.03425,0.21820,4.483
1.74824,0.03496,0.22266,4.499
1.78368,0.03567,0.22712,4.511
1.81952,0.03639,0.23163,4.544
1.85572,0.03711,0.23614,4.559
1.89151,0.03783,0.24062,4.581
1.92708,0.03854,0.24501,4.588
1.96287,0.03926,0.24942,4.600
1.99843,0.03997,0.25380,4.614
2.03412,0.04068,0.25813,4.639
2.07013,0.04140,0.26254,4.659
2.10642,0.04213,0.26688,4.664
2.14203,0.04284,0.27123,4.693
2.17820,0.04356,0.27568,4.708
2.21384,0.04428,0.28004,4.726
2.24899,0.04498,0.28447,4.752
2.28468,0.04569,0.28892,4.751
2.32007,0.04640,0.29327,4.759
2.35591,0.04712,0.29759,4.775
2.39164,0.04783,0.30190,4.792
2.42718,0.04854,0.30617,4.820
2.46265,0.04925,0.31042,4.828
2.49839,0.04997,0.31473,4.839
2.53364,0.05067,0.31900,4.844
2.56883,0.05138,0.32329,4.861
2.60413,0.05208,0.32763,4.865
2.63977,0.05280,0.33195,4.877
2.67488,0.05350,0.33624,4.883
2.70995,0.05420,0.34051,4.896
2.74522,0.05490,0.34465,4.926
2.78099,0.05562,0.34891,4.924
2.81664,0.05633,0.35312,4.940
2.85234,0.05705,0.35730,4.959
2.88842,0.05777,0.36153,4.960
2.92401,0.05848,0.36580,4.973
2.95927,0.05919,0.37001,4.983
2.99499,0.05990,0.37427,4.996
3.02992,0.06060,0.37852,5.011
3.06525,0.06131,0.38277,5.013
3.10097,0.06202,0.38707,5.038
3.13696,0.06274,0.39138,5.035
3.17285,0.06346,0.39562,5.044
3.20834,0.06417,0.39982,5.055
3.24440,0.06489,0.40398,5.057
3.27933,0.06559,0.40819,5.070
3.31486,0.06630,0.41236,5.079
3.35000,0.06700,0.41659,5.087
3.38564,0.06771,0.42077,5.096
3.42147,0.06843,0.42496,5.110
3.45665,0.06913,0.42911,5.120
3.49183,0.06984,0.43324,5.124
3.52686,0.07054,0.43733,5.139
3.56212,0.07124,0.44141,5.146
3.59735,0.07195,0.44548,5.162
3.63272,0.07265,0.44950,5.160
3.66789,0.07336,0.45368,5.170
3.70296,0.07406,0.45781,5.176
3.73765,0.07475,0.46173,5.191
3.77261,0.07545,0.46577,5.197
3.80720,0.07614,0.46983,5.210
3.84202,0.07684,0.47383,5.206
3.87690,0.07754,0.47777,5.216
3.91196,0.07824,0.48174,5.220
3.94654,0.07893,0.48577,5.224
3.98080,0.07962,0.48978,5.231
4.01542,0.08031,0.49377,5.245
4.04955,0.08099,0.49770,5.254
4.08387,0.08168,0.50157,5.257
4.11819,0.08236,0.50550,5.266
4.15251,0.08305,0.50939,5.267
4.18672,0.08373,0.51318,5.281
4.22059,0.08441,0.51694,5.270
4.25431,0.08509,0.52086,5.278
4.28788,0.08576,0.52462,5.283
4.32077,0.08642,0.52838,5.291
4.35416,0.08708,0.53216,5.308
4.38718,0.08774,0.53588,5.313
4.42076,0.08842,0.53959,5.315
4.45383,0.08908,0.54323,5.324
4.48631,0.08973,0.54696,5.318
4.51925,0.09038,0.55063,5.316
4.55139,0.09103,0.55430,5.331
4.58331,0.09167,0.55795,5.333
4.61549,0.09231,0.56157,5.343
4.64719,0.09294,0.56518,5.351
4.67905,0.09358,0.56876,5.358
4.71090,0.09422,0.57227,5.362
4.74252,0.09485,0.57573,5.361
4.77343,0.09547,0.57911,5.352
4.80486,0.09610,0.58252,5.362
4.83505,0.09670,0.58583,5.367
4.86573,0.09731,0.58921,5.366
4.89574,0.09791,0.59250,5.372
4.92557,0.09851,0.59576,5.380
4.95557,0.09911,0.59889,5.382
4.98512,0.09970,0.60205,5.384
5.01394,0.10028,0.60521,5.394
5.04278,0.10086,0.60827,5.396
5.07127,0.10143,0.61137,5.389
5.09969,0.10199,0.61435,5.391
5.12771,0.10255,0.61742,5.390
5.15543,0.10311,0.62043,5.393
5.18300,0.10366,0.62349,5.405
5.21093,0.10422,0.62646,5.406
5.23776,0.10476,0.62943,5.417
5.26482,0.10530,0.63239,5.424
5.29117,0.10582,0.63529,5.421
5.31768,0.10635,0.63820,5.415
5.34339,0.10687,0.64104,5.416
5.36919,0.10738,0.64388,5.416
5.39461,0.10789,0.64670,5.426
5.42020,0.10840,0.64946,5.428
5.44559,0.10891,0.65224,5.432
5.47064,0.10941,0.65497,5.445
5.49588,0.10992,0.65768,5.439
5.52061,0.11041,0.66034,5.438
5.54542,0.11091,0.66297,5.441
5.57027,0.11141,0.66559,5.437
5.59396,0.11188,0.66824,5.438
5.61780,0.11236,0.67088,5.453
5.64208,0.11284,0.67349,5.448
5.66558,0.11331,0.67600,5.452
5.68971,0.11379,0.67855,5.446
5.71343,0.11427,0.68111,5.459
5.73722,0.11474,0.68362,5.456
5.76046,0.11521,0.68612,5.451
5.78319,0.11566,0.68867,5.462
5.80640,0.11613,0.69114,5.455
5.82944,0.11659,0.69361,5.468
5.85157,0.11703,0.69603,5.467
5.87434,0.11749,0.69850,5.466
5.89666,0.11793,0.70082,5.461
5.91868,0.11837,0.70313,5.466
5.94074,0.11881,0.70554,5.455
5.96243,0.11925,0.70785,5.459
5.98434,0.11969,0.71023,5.477
6.00619,0.12012,0.71255,5.474
6.02764,0.12055,0.71480,5.478
6.04903,0.12098,0.71703,5.484
6.07001,0.12140,0.71932,5.480
6.09138,0.12183,0.72156,5.480
6.11190,0.12224,0.72383,5.479
6.13317,0.12266,0.72608,5.500
6.15410,0.12308,0.72826,5.494
6.17495,0.12350,0.73049,5.487
6.19557,0.12391,0.73268,5.491
6.21694,0.12434,0.73490,5.492
6.23824,0.12476,0.73714,5.484
6.25880,0.12518,0.73937,5.481
6.27978,0.12560,0.74162,5.499
6.30059,0.12601,0.74383,5.499
6.32145,0.12643,0.74605,5.501
6.34246,0.12685,0.74825,5.501
6.36349,0.12727,0.75043,5.500
6.38396,0.12768,0.75261,5.503
6.40495,0.12810,0.75479,5.507
6.42592,0.12852,0.75702,5.507
6.44625,0.12893,0.75928,5.511
6.46749,0.12935,0.76152,5.516
6.48861,0.12977,0.76375,5.515
6.50972,0.13019,0.76588,5.513
6.53090,0.13062,0.76809,5.513
6.55227,0.13105,0.77034,5.513
6.57307,0.13146,0.77255,5.508
6.59412,0.13188,0.77484,5.512
6.61552,0.13231,0.77703,5.511
6.63616,0.13272,0.77922,5.519
6.65751,0.13315,0.78140,5.527
6.67879,0.13358,0.78364,5.525
6.70010,0.13400,0.78584,5.522
6.72147,0.13443,0.78805,5.522
6.74249,0.13485,0.79029,5.521
6.76450,0.13529,0.79251,5.524
6.78565,0.13571,0.79477,5.525
6.80706,0.13614,0.79701,5.534
6.82806,0.13656,0.79927,5.527
6.84963,0.13699,0.80149,5.542
6.87138,0.13743,0.80372,5.543
6.89225,0.13784,0.80592,5.538
6.91414,0.13828,0.80815,5.533
6.93546,0.13871,0.81040,5.533
6.95700,0.13914,0.81267,5.532
6.97850,0.13957,0.81494,5.537
7.00017,0.14000,0.81714,5.535
7.02197,0.14044,0.81946,5.536
7.04379,0.14088,0.82172,5.544
7.06534,0.14131,0.82400,5.535
7.08711,0.14174,0.82629,5.544
7.10886,0.14218,0.82856,5.549
7.13107,0.14262,0.83078,5.554
7.15269,0.14305,0.83308,5.557
7.17485,0.14350,0.83535,5.544
7.19708,0.14394,0.83760,5.545
7.21908,0.14438,0.83993,5.550
7.24109,0.14482,0.84216,5.553
7.26336,0.14527,0.84446,5.555
7.28546,0.14571,0.84684,5.563
7.30783,0.14616,0.84915,5.560
7.33026,0.14661,0.85143,5.561
7.35227,0.14705,0.85367,5.560
7.37515,0.14750,0.85595,5.558
7.39753,0.14795,0.85823,5.563
7.41978,0.14840,0.86054,5.555
7.44247,0.14885,0.86289,5.556
7.46507,0.14930,0.86526,5.563
7.48756,0.14975,0.86754,5.559
7.51053,0.15021,0.86986,5.574
7.53375,0.15068,0.87226,5.572
7.55692,0.15114,0.87466,5.579
7.58001,0.15160,0.87701,5.558
7.60297,0.15206,0.87931,5.580
7.62644,0.15253,0.88165,5.570
7.64987,0.15300,0.88397,5.571
7.67296,0.15346,0.88636,5.562
7.69658,0.15393,0.88875,5.570
7.72004,0.15440,0.89117,5.571
7.74335,0.15487,0.89363,5.577
7.76717,0.15534,0.89606,5.571
7.79115,0.15582,0.89845,5.579
7.81508,0.15630,0.90087,5.578
7.83902,0.15678,0.90322,5.580
7.86282,0.15726,0.90567,5.584
7.88699,0.15774,0.90805,5.564
7.91141,0.15823,0.91059,5.576
7.93504,0.15870,0.91306,5.573
7.95925,0.15919,0.91559,5.586
7.98374,0.15967,0.91802,5.593
8.00822,0.16016,0.92052,5.588
8.03299,0.16066,0.92297,5.583
8.05790,0.16116,0.92549,5.585
8.08264,0.16165,0.92798,5.579
8.10730,0.16215,0.93046,5.589
8.13176,0.16264,0.93295,5.584
8.15695,0.16314,0.93549,5.589
8.18163,0.16363,0.93803,5.586
8.20701,0.16414,0.94062,5.597
8.23233,0.16465,0.94312,5.589
8.25738,0.16515,0.94566,5.591
8.28326,0.16567,0.94815,5.598
8.30925,0.16619,0.95075,5.579
8.33499,0.16670,0.95336,5.587
8.36088,0.16722,0.95595,5.594
8.38665,0.16773,0.95854,5.602
8.41259,0.16825,0.96112,5.597
8.43866,0.16877,0.96369,5.594
8.46515,0.16930,0.96628,5.588
8.49161,0.16983,0.96889,5.608
8.51804,0.17036,0.97152,5.589
8.54445,0.17089,0.97417,5.604
8.57148,0.17143,0.97685,5.598
8.59804,0.17196,0.97942,5.600
8.62533,0.17251,0.98210,5.606
8.65246,0.17305,0.98477,5.609
8.67972,0.17359,0.98744,5.600
8.70655,0.17413,0.99011,5.593
8.73404,0.17468,0.99278,5.606
8.76130,0.17523,0.99558,5.600
8.78886,0.17578,0.99827,5.608
8.81609,0.17632,1.00097,5.607
8.84425,0.17689,1.00365,5.612
8.87227,0.17745,1.00638,5.604
8.89998,0.17800,1.00908,5.602
8.92759,0.17855,1.01190,5.610
8.95520,0.17910,1.01466,5.598
8.98316,0.17966,1.01744,5.613
9.01148,0.18023,1.02023,5.611
9.03987,0.18080,1.02300,5.612
9.06852,0.18137,1.02582,5.601
9.09723,0.18194,1.02858,5.603
9.12588,0.18252,1.03144,5.614
9.15431,0.18309,1.03425,5.612
9.18315,0.18366,1.03708,5.615
9.21210,0.18424,1.03996,5.617
9.24084,0.18482,1.04276,5.614
9.27015,0.18540,1.04559,5.612
9.29935,0.18599,1.04839,5.614
9.32849,0.18657,1.05130,5.610
9.35786,0.18716,1.05423,5.616
9.38727,0.18775,1.05715,5.621
9.41641,0.18833,1.05999,5.623
9.44604,0.18892,1.06290,5.622
9.47528,0.18951,1.06571,5.621
9.50508,0.19010,1.06852,5.614
9.53463,0.19069,1.07138,5.613
9.56393,0.19128,1.07426,5.621
9.59326,0.19187,1.07716,5.618
9.62338,0.19247,1.08006,5.624
9.65346,0.19307,1.08293,5.627
9.68323,0.19366,1.08579,5.628
9.71313,0.19426,1.08862,5.616
9.74265,0.19485,1.09151,5.615
9.77287,0.19546,1.09441,5.620
9.80245,0.19605,1.09740,5.619
9.83247,0.19665,1.10028,5.621
9.86291,0.19726,1.10321,5.619
9.89281,0.19786,1.10611,5.618
9.92304,0.19846,1.10902,5.621
9.95340,0.19907,1.11191,5.621
9.98391,0.19968,1.11476,5.608
10.01351,0.20027,1.11772,5.612
10.04425,0.20089,1.12059,5.622
10.07430,0.20149,1.12350,5.619
10.10474,0.20209,1.12645,5.625
10.13508,0.20270,1.12930,5.631
10.16581,0.20332,1.13217,5.621
10.19595,0.20392,1.13502,5.631
10.22654,0.20453,1.13791,5.616
10.25705,0.20514,1.14083,5.622
10.28756,0.20575,1.14373,5.623
10.31797,0.20636,1.14666,5.622
10.34828,0.20697,1.14959,5.630
10.37880,0.20758,1.15257,5.629
10.40963,0.20819,1.15548,5.625
10.44050,0.20881,1.15837,5.618
10.47093,0.20942,1.16125,5.622
10.50186,0.21004,1.16411,5.629
10.53162,0.21063,1.16699,5.619
10.56244,0.21125,1.16993,5.620
10.59273,0.21185,1.17283,5.619
10.62364,0.21247,1.17571,5.622
10.65436,0.21309,1.17859,5.636
10.68536,0.21371,1.18148,5.611
10.71597,0.21432,1.18432,5.629
10.74669,0.21493,1.18716,5.615
10.77703,0.21554,1.18999,5.611
10.80747,0.21615,1.19284,5.618
10.83792,0.21676,1.19576,5.624
10.86869,0.21737,1.19865,5.623
10.89944,0.21799,1.20148,5.626
10.93023,0.21860,1.20425,5.631
10.96137,0.21923,1.20705,5.620
10.99183,0.21984,1.20978,5.618
11.02276,0.22046,1.21263,5.613
11.05252,0.22105,1.21550,5.620
11.08325,0.22166,1.21837,5.616
11.11379,0.22228,1.22121,5.625
11.14403,0.22288,1.22396,5.619
11.17510,0.22350,1.22679,5.630
11.20617,0.22412,1.22960,5.621
11.23676,0.22474,1.23226,5.622
11.26710,0.22534,1.23508,5.612
11.29727,0.22595,1.23793,5.619
11.32794,0.22656,1.24072,5.623
11.35816,0.22716,1.24353,5.620
11.38882,0.22778,1.24638,5.624
11.41959,0.22839,1.24912,5.628
11.45020,0.22900,1.25177,5.613
11.48081,0.22962,1.25454,5.618
11.51079,0.23022,1.25733,5.608
11.54126,0.23083,1.26013,5.617
11.57072,0.23141,1.26290,5.619
11.60078,0.23202,1.26569,5.609
11.63099,0.23262,1.26849,5.623
11.66144,0.23323,1.27120,5.617
11.69212,0.23384,1.27382,5.614
11.72243,0.23445,1.27642,5.609
11.75237,0.23505,1.27917,5.615
11.78187,0.23564,1.28205,5.608
11.81151,0.23623,1.28484,5.615
11.84113,0.23682,1.28749,5.607
11.87127,0.23743,1.29016,5.615
11.90134,0.23803,1.29272,5.603
11.93144,0.23863,1.29536,5.604
11.96108,0.23922,1.29804,5.602
11.99056,0.23981,1.30081,5.607
12.01950,0.24039,1.30353,5.610
12.04896,0.24098,1.30627,5.612
12.07778,0.24156,1.30880,5.600
12.10763,0.24215,1.31129,5.603
12.13700,0.24274,1.31379,5.613
12.16667,0.24333,1.31633,5.606
12.19553,0.24391,1.31900,5.596
12.22401,0.24448,1.32172,5.596
12.25288,0.24506,1.32434,5.599
12.28159,0.24563,1.32671,5.603
12.31123,0.24622,1.32900,5.604
12.33983,0.24680,1.33128,5.600
12.36850,0.24737,1.33381,5.598
12.39650,0.24793,1.33645,5.590
12.42452,0.24849,1.33905,5.589
12.45283,0.24906,1.34160,5.598
12.48135,0.24963,1.34394,5.597
12.51003,0.25020,1.34615,5.591
12.53832,0.25077,1.34834,5.595
12.56634,0.25133,1.35067,5.598
12.59280,0.25186,1.35313,5.592
12.61977,0.25240,1.35563,5.593
12.64681,0.25294,1.35796,5.593
12.67424,0.25348,1.36003,5.594
12.70197,0.25404,1.36191,5.594
12.72947,0.25459,1.36381,5.587
12.75624,0.25512,1.36594,5.590
12.78187,0.25564,1.36822,5.590
12.80801,0.25616,1.37064,5.589
12.83400,0.25668,1.37293,5.582
12.86008,0.25720,1.37510,5.582
12.88690,0.25774,1.37709,5.584
12.91290,0.25826,1.37915,5.587
12.93884,0.25878,1.38124,5.586
12.96400,0.25928,1.38355,5.575
12.98915,0.25978,1.38585,5.578
13.01473,0.26029,1.38800,5.583
13.04042,0.26081,1.38994,5.586
13.06639,0.26133,1.39180,5.580
13.09170,0.26183,1.39376,5.584
13.11600,0.26232,1.39593,5.580
13.14038,0.26281,1.39805,5.569
13.16497,0.26330,1.40004,5.565
13.18970,0.26379,1.40201,5.572
13.21479,0.26430,1.40375,5.568
13.23995,0.26480,1.40558,5.575
13.26393,0.26528,1.40742,5.580
13.28803,0.26576,1.40938,5.571
13.31166,0.26623,1.41135,5.567
13.33541,0.26671,1.41321,5.573
13.35959,0.26719,1.41488,5.569
13.38357,0.26767,1.41653,5.578
13.40767,0.26815,1.41824,5.575
13.43070,0.26861,1.42004,5.567
13.45370,0.26907,1.42186,5.561
13.47727,0.26955,1.42362,5.559
13.50130,0.27003,1.42528,5.557
13.52479,0.27050,1.42691,5.562
13.54844,0.27097,1.42851,5.576
13.57157,0.27143,1.43020,5.568
13.59508,0.27190,1.43183,5.556
13.61827,0.27237,1.43358,5.550
13.64094,0.27282,1.43520,5.555
13.66429,0.27329,1.43685,5.552
13.68762,0.27375,1.43835,5.562
13.71120,0.27422,1.43989,5.558
13.73442,0.27469,1.44136,5.559
13.75776,0.27516,1.44295,5.558
13.78083,0.27562,1.44454,5.550
13.80404,0.27608,1.44604,5.557
13.82739,0.27655,1.44748,5.550
13.85055,0.27701,1.44888,5.552
13.87406,0.27748,1.45024,5.550
13.89685,0.27794,1.45166,5.562
13.91950,0.27839,1.45305,5.548
13.94216,0.27884,1.45444,5.536
13.96500,0.27930,1.45574,5.541
13.98811,0.27976,1.45698,5.537
14.01117,0.28022,1.45824,5.550
14.03428,0.28069,1.45949,5.549
14.05685,0.28114,1.46082,5.540
14.07958,0.28159,1.46204,5.532
14.10265,0.28205,1.46322,5.526
14.12581,0.28252,1.46433,5.541
14.14850,0.28297,1.46543,5.548
14.17142,0.28343,1.46652,5.542
14.19457,0.28389,1.46763,5.533
14.21735,0.28435,1.46875,5.536
14.24034,0.28481,1.46980,5.531
14.26317,0.28526,1.47074,5.530
14.28653,0.28573,1.47169,5.534
14.30966,0.28619,1.47264,5.525
14.33240,0.28665,1.47361,5.522
14.35524,0.28710,1.47461,5.525
14.37838,0.28757,1.47549,5.515
14.40143,0.28803,1.47635,5.519
14.42467,0.28849,1.47717,5.518
14.44783,0.28896,1.47794,5.512
14.47099,0.28942,1.47874,5.517
14.49396,0.28988,1.47958,5.509
14.51734,0.29035,1.48030,5.503
14.54106,0.29082,1.48105,5.499
14.56472,0.29129,1.48163,5.512
14.58799,0.29176,1.48234,5.507
14.61089,0.29222,1.48297,5.507
14.63430,0.29269,1.48362,5.493
14.65785,0.29316,1.48417,5.490
14.68105,0.29362,1.48470,5.498
14.70462,0.29409,1.48523,5.487
14.72789,0.29456,1.48568,5.486
14.75181,0.29504,1.48622,5.479
14.77510,0.29550,1.48668,5.488
14.79914,0.29598,1.48712,5.472
14.82352,0.29647,1.48746,5.474
14.84712,0.29694,1.48779,5.476
14.87077,0.29742,1.48813,5.478
14.89454,0.29789,1.48846,5.474
14.91815,0.29836,1.48879,5.459
14.94220,0.29884,1.48905,5.456
14.96614,0.29932,1.48928,5.455
14.99023,0.29980,1.48951,5.458
15.00014,0.30029,1.48975,5.451
15.00038,0.30077,1.48998,5.447
15.00051,0.30126,1.49012,5.436
15.00068,0.30174,1.49028,5.421
15.00081,0.30223,1.49042,5.438
15.00093,0.30271,1.49053,5.436
15.00103,0.30320,1.49063,5.421
15.00118,0.30368,1.49079,5.408
15.00130,0.30417,1.49090,5.410
15.00135,0.30466,1.49095,5.415
15.00141,0.30514,1.49102,5.408
15.00150,0.30564,1.49110,5.419
15.00160,0.30613,1.49120,5.393
15.00165,0.30663,1.49125,5.395
15.00170,0.30712,1.49130,5.384
15.00167,0.30761,1.49128,5.377
15.00174,0.30811,1.49135,5.386
15.00178,0.30860,1.49139,5.375
15.00179,0.30909,1.49140,5.368
15.00184,0.30959,1.49145,5.353
15.00184,0.31009,1.49145,5.353
15.00184,0.31059,1.49144,5.342
15.00180,0.31109,1.49141,5.332
15.00183,0.31159,1.49143,5.326
15.00186,0.31210,1.49147,5.316
15.00188,0.31260,1.49148,5.307
15.00186,0.31310,1.49146,5.310
15.00184,0.31360,1.49145,5.299
15.00182,0.31410,1.49143,5.291
15.00188,0.31460,1.49148,5.274
15.00187,0.31511,1.49147,5.271

File: fss/fss_000_2.txt
""
"Test Method","Tensile_R_yu.msm"
"Sample I. D.","10-1-304TD1 Hyunjin.mss"
"Specimen Number","7"

"Extension (mm)","Extensometer_A (mm/mm)","Extensometer_T (mm)","Load (kN)"

-0.00013,0.00000,0.00002,0.005
-0.00023,0.00000,-0.00001,0.003
-0.00007,0.00000,-0.00001,0.011
0.00038,0.00001,0.00003,0.032
0.00058,0.00001,0.00012,0.066
0.00141,0.00003,0.00016,0.095
0.00215,0.00004,0.00030,0.144
0.00333,0.00007,0.00035,0.208
0.00489,0.00010,0.00057,0.304
0.00698,0.00014,0.00076,0.415
0.00956,0.00019,0.00102,0.548
0.01295,0.00026,0.00134,0.705
0.01681,0.00034,0.00165,0.890
0.02113,0.00042,0.00199,1.102
0.02645,0.00053,0.00246,1.327
0.03233,0.00065,0.00294,1.593
0.03846,0.00077,0.00343,1.881
0.04549,0.00091,0.00391,2.204
0.05382,0.00108,0.00455,2.532
0.06300,0.00126,0.00522,2.802
0.07356,0.00147,0.00613,3.014
0.08540,0.00171,0.00733,3.167
0.09958,0.00199,0.00884,3.278
0.11588,0.00232,0.01080,3.367
0.13420,0.00268,0.01299,3.401
0.15340,0.00307,0.01540,3.422
0.17443,0.00349,0.01802,3.439
0.19649,0.00393,0.02077,3.447
0.21947,0.00439,0.02363,3.469
0.24375,0.00487,0.02656,3.489
0.26824,0.00536,0.02965,3.517
0.29381,0.00588,0.03274,3.517
0.31969,0.00639,0.03594,3.538
0.34545,0.00691,0.03918,3.556
0.37232,0.00745,0.04252,3.598
0.39947,0.00799,0.04593,3.612
0.42679,0.00854,0.04930,3.621
0.45469,0.00909,0.05272,3.638
0.48282,0.00966,0.05623,3.678
0.51154,0.01023,0.05980,3.688
0.54072,0.01081,0.06340,3.721
0.56993,0.01140,0.06703,3.741
0.59914,0.01198,0.07072,3.759
0.62892,0.01258,0.07453,3.780
0.65867,0.01317,0.07830,3.810
0.68802,0.01376,0.08209,3.837
0.71823,0.01436,0.08590,3.857
0.74844,0.01497,0.08981,3.870
0.77902,0.01558,0.09375,3.901
0.81031,0.01621,0.09759,3.925
0.84110,0.01682,0.10146,3.949
0.87169,0.01743,0.10532,3.979
0.90304,0.01806,0.10928,3.994
0.93399,0.01868,0.11318,4.009
0.96580,0.01932,0.11717,4.035
0.99730,0.01995,0.12110,4.069
1.02939,0.02059,0.12512,4.087
1.06159,0.02123,0.12915,4.106
1.09383,0.02188,0.13320,4.121
1.12614,0.02252,0.13725,4.142
1.15889,0.02318,0.14137,4.167
1.19072,0.02381,0.14545,4.201
1.22371,0.02447,0.14956,4.212
1.25636,0.02513,0.15370,4.229
1.28956,0.02579,0.15784,4.255
1.32316,0.02646,0.16196,4.270
1.35663,0.02713,0.16609,4.289
1.39010,0.02780,0.17034,4.307
1.42349,0.02847,0.17461,4.331
1.45739,0.02915,0.17886,4.347
1.49127,0.02983,0.18304,4.370
1.52495,0.03050,0.18728,4.390
1.55905,0.03118,0.19153,4.406
1.59301,0.03186,0.19577,4.425
1.62739,0.03255,0.19993,4.439
1.66149,0.03323,0.20416,4.467
1.69534,0.03391,0.20835,4.483
1.72873,0.03457,0.21254,4.498
1.76240,0.03525,0.21675,4.505
1.79643,0.03593,0.22095,4.536
1.83072,0.03661,0.22502,4.554
1.86452,0.03729,0.22925,4.565
1.89827,0.03797,0.23343,4.571
1.93202,0.03864,0.23753,4.585
1.96599,0.03932,0.24161,4.617
2.00010,0.04000,0.24565,4.633
2.03390,0.04068,0.24978,4.645
2.06750,0.04135,0.25384,4.656
2.10163,0.04203,0.25795,4.667
2.13560,0.04271,0.26195,4.677
2.16922,0.04338,0.26594,4.709
2.20306,0.04406,0.27003,4.714
2.23608,0.04472,0.27416,4.730
2.26949,0.04539,0.27838,4.731
2.30303,0.04606,0.28250,4.747
2.33706,0.04674,0.28651,4.777
2.37129,0.04743,0.29053,4.780
2.40421,0.04808,0.29465,4.792
2.43739,0.04875,0.29878,4.807
2.47129,0.04943,0.30274,4.817
2.50499,0.05010,0.30667,4.843
2.53875,0.05078,0.31063,4.844
2.57179,0.05144,0.31472,4.856
2.60486,0.05210,0.31880,4.866
2.63841,0.05277,0.32289,4.884
2.67203,0.05344,0.32684,4.890
2.70601,0.05412,0.33072,4.911
2.73954,0.05479,0.33465,4.915
2.77211,0.05544,0.33869,4.915
2.80486,0.05610,0.34281,4.932
2.83769,0.05675,0.34682,4.947
2.87177,0.05744,0.35062,4.957
2.90588,0.05812,0.35430,4.968
2.93955,0.05879,0.35795,4.970
2.97215,0.05944,0.36190,4.971
3.00448,0.06009,0.36578,4.993
3.03788,0.06076,0.36959,5.014
3.07150,0.06143,0.37342,5.018
3.10479,0.06210,0.37726,5.024
3.13843,0.06277,0.38122,5.021
3.17100,0.06342,0.38517,5.042
3.20369,0.06407,0.38920,5.055
3.23702,0.06474,0.39311,5.064
3.27020,0.06540,0.39699,5.076
3.30346,0.06607,0.40091,5.084
3.33600,0.06672,0.40478,5.081
3.36919,0.06738,0.40874,5.102
3.40228,0.06805,0.41267,5.108
3.43536,0.06871,0.41647,5.125
3.46844,0.06937,0.42034,5.106
3.50151,0.07003,0.42416,5.123
3.53378,0.07068,0.42801,5.130
3.56682,0.07134,0.43188,5.147
3.59956,0.07199,0.43578,5.153
3.63246,0.07265,0.43960,5.151
3.66580,0.07332,0.44333,5.153
3.69884,0.07398,0.44715,5.162
3.73133,0.07463,0.45097,5.176
3.76403,0.07528,0.45470,5.185
3.79613,0.07592,0.45850,5.194
3.82917,0.07658,0.46227,5.197
3.86177,0.07724,0.46597,5.202
3.89473,0.07789,0.46970,5.208
3.92727,0.07855,0.47343,5.214
3.95968,0.07919,0.47721,5.232
3.99207,0.07984,0.48093,5.225
4.02469,0.08049,0.48460,5.234
4.05673,0.08113,0.48823,5.238
4.08883,0.08178,0.49187,5.240
4.12074,0.08241,0.49547,5.253
4.15299,0.08306,0.49918,5.262
4.18547,0.08371,0.50274,5.267
4.21767,0.08435,0.50633,5.275
4.24935,0.08499,0.50992,5.276
4.28122,0.08562,0.51357,5.283
4.31233,0.08625,0.51712,5.279
4.34393,0.08688,0.52067,5.301
4.37555,0.08751,0.52422,5.292
4.40724,0.08814,0.52771,5.300
4.43900,0.08878,0.53121,5.303
4.47034,0.08941,0.53470,5.307
4.50125,0.09002,0.53821,5.324
4.53245,0.09065,0.54171,5.322
4.56317,0.09126,0.54513,5.331
4.59425,0.09188,0.54854,5.326
4.62472,0.09249,0.55195,5.329
4.65545,0.09311,0.55539,5.326
4.68619,0.09372,0.55873,5.338
4.71644,0.09433,0.56210,5.347
4.74687,0.09494,0.56552,5.348
4.77737,0.09555,0.56883,5.353
4.80706,0.09614,0.57205,5.341
4.83713,0.09674,0.57542,5.352
4.86672,0.09733,0.57873,5.367
4.89638,0.09793,0.58204,5.362
4.92627,0.09853,0.58529,5.378
4.95614,0.09912,0.58853,5.365
4.98562,0.09971,0.59174,5.360
5.01438,0.10029,0.59494,5.380
5.04342,0.10087,0.59815,5.390
5.07213,0.10144,0.60139,5.385
5.10102,0.10202,0.60454,5.402
5.12959,0.10259,0.60763,5.402
5.15836,0.10317,0.61074,5.396
5.18631,0.10373,0.61389,5.394
5.21487,0.10430,0.61704,5.396
5.24277,0.10486,0.62012,5.400
5.27082,0.10542,0.62319,5.414
5.29883,0.10598,0.62625,5.407
5.32598,0.10652,0.62928,5.416
5.35374,0.10707,0.63233,5.406
5.38115,0.10762,0.63538,5.417
5.40846,0.10817,0.63840,5.448
5.43574,0.10871,0.64140,5.432
5.46278,0.10926,0.64440,5.431
5.48983,0.10980,0.64732,5.436
5.51645,0.11033,0.65030,5.420
5.54329,0.11087,0.65327,5.425
5.56974,0.11139,0.65617,5.439
5.59591,0.11192,0.65897,5.443
5.62257,0.11245,0.66189,5.443
5.64891,0.11298,0.66475,5.445
5.67489,0.11350,0.66769,5.446
5.70101,0.11402,0.67053,5.451
5.72710,0.11454,0.67339,5.456
5.75344,0.11507,0.67615,5.456
5.77922,0.11558,0.67894,5.448
5.80479,0.11610,0.68171,5.447
5.83052,0.11661,0.68459,5.454
5.85537,0.11711,0.68744,5.457
5.88075,0.11762,0.69021,5.461
5.90594,0.11812,0.69289,5.466
5.93083,0.11862,0.69557,5.466
5.95599,0.11912,0.69829,5.464
5.98097,0.11962,0.70092,5.471
6.00570,0.12011,0.70358,5.477
6.03043,0.12061,0.70626,5.475
6.05497,0.12110,0.70883,5.469
6.07969,0.12159,0.71143,5.470
6.10402,0.12208,0.71407,5.471
6.12811,0.12256,0.71670,5.475
6.15276,0.12306,0.71930,5.483
6.17680,0.12354,0.72186,5.482
6.20118,0.12402,0.72439,5.481
6.22575,0.12452,0.72697,5.486
6.24996,0.12500,0.72956,5.491
6.27426,0.12549,0.73206,5.486
6.29811,0.12596,0.73463,5.493
6.32244,0.12645,0.73719,5.496
6.34680,0.12694,0.73970,5.496
6.36998,0.12740,0.74228,5.481
6.39404,0.12788,0.74485,5.502
6.41774,0.12835,0.74732,5.495
6.44163,0.12883,0.74978,5.504
6.46569,0.12931,0.75230,5.505
6.48977,0.12980,0.75476,5.492
6.51368,0.13027,0.75724,5.494
6.53708,0.13074,0.75977,5.509
6.56071,0.13121,0.76223,5.505
6.58455,0.13169,0.76474,5.513
6.60874,0.13217,0.76725,5.507
6.63214,0.13264,0.76973,5.515
6.65590,0.13312,0.77226,5.516
6.67941,0.13359,0.77474,5.516
6.70298,0.13406,0.77727,5.519
6.72687,0.13454,0.77981,5.516
6.75096,0.13502,0.78227,5.521
6.77472,0.13549,0.78481,5.511
6.79816,0.13596,0.78735,5.523
6.82185,0.13644,0.78987,5.520
6.84563,0.13691,0.79244,5.531
6.86935,0.13739,0.79492,5.534
6.89261,0.13785,0.79738,5.525
6.91611,0.13832,0.79979,5.524
6.93992,0.13880,0.80231,5.521
6.96347,0.13927,0.80477,5.524
6.98738,0.13975,0.80730,5.535
7.01114,0.14022,0.80976,5.538
7.03507,0.14070,0.81212,5.535
7.05870,0.14117,0.81460,5.526
7.08206,0.14164,0.81710,5.526
7.10562,0.14211,0.81952,5.533
7.12927,0.14259,0.82209,5.531
7.15264,0.14305,0.82445,5.551
7.17637,0.14353,0.82693,5.533
7.20025,0.14401,0.82937,5.533
7.22394,0.14448,0.83185,5.537
7.24780,0.14496,0.83430,5.547
7.27125,0.14543,0.83676,5.552
7.29536,0.14591,0.83925,5.544
7.31906,0.14638,0.84171,5.552
7.34268,0.14685,0.84424,5.551
7.36634,0.14733,0.84671,5.548
7.39034,0.14781,0.84915,5.552
7.41352,0.14827,0.85160,5.544
7.43766,0.14875,0.85416,5.554
7.46112,0.14922,0.85665,5.554
7.48493,0.14970,0.85915,5.553
7.50883,0.15018,0.86157,5.561
7.53336,0.15067,0.86395,5.550
7.55728,0.15115,0.86646,5.549
7.58130,0.15163,0.86890,5.554
7.60474,0.15209,0.87134,5.557
7.62917,0.15258,0.87386,5.553
7.65288,0.15306,0.87626,5.562
7.67658,0.15353,0.87871,5.556
7.70093,0.15402,0.88119,5.560
7.72445,0.15449,0.88361,5.558
7.74863,0.15497,0.88602,5.559
7.77263,0.15545,0.88855,5.565
7.79678,0.15594,0.89101,5.561
7.82103,0.15642,0.89347,5.562
7.84501,0.15690,0.89594,5.562
7.86903,0.15738,0.89842,5.565
7.89324,0.15786,0.90082,5.556
7.91678,0.15834,0.90330,5.576
7.94076,0.15882,0.90579,5.574
7.96512,0.15930,0.90828,5.569
7.98907,0.15978,0.91074,5.565
8.01348,0.16027,0.91317,5.574
8.03777,0.16076,0.91559,5.571
8.06216,0.16124,0.91806,5.571
8.08638,0.16173,0.92058,5.565
8.11059,0.16221,0.92306,5.581
8.13485,0.16270,0.92544,5.585
8.15909,0.16318,0.92789,5.581
8.18346,0.16367,0.93042,5.572
8.20817,0.16416,0.93291,5.572
8.23276,0.16466,0.93544,5.567
8.25713,0.16514,0.93792,5.580
8.28170,0.16563,0.94047,5.583
8.30639,0.16613,0.94295,5.577
8.33104,0.16662,0.94540,5.582
8.35579,0.16712,0.94788,5.579
8.38037,0.16761,0.95034,5.577
8.40526,0.16811,0.95284,5.573
8.42954,0.16859,0.95538,5.578
8.45396,0.16908,0.95792,5.572
8.47906,0.16958,0.96042,5.577
8.50378,0.17008,0.96294,5.586
8.52917,0.17058,0.96538,5.592
8.55408,0.17108,0.96786,5.569
8.57921,0.17158,0.97041,5.576
8.60400,0.17208,0.97289,5.579
8.62906,0.17258,0.97547,5.588
8.65434,0.17309,0.97804,5.589
8.67941,0.17359,0.98058,5.588
8.70464,0.17409,0.98311,5.590
8.72981,0.17460,0.98566,5.585
8.75503,0.17510,0.98824,5.582
8.78020,0.17560,0.99083,5.584
8.80567,0.17611,0.99336,5.591
8.83085,0.17662,0.99593,5.585
8.85671,0.17713,0.99851,5.593
8.88259,0.17765,1.00106,5.597
8.90802,0.17816,1.00365,5.590
8.93361,0.17867,1.00616,5.586
8.95868,0.17917,1.00877,5.578
8.98459,0.17969,1.01140,5.584
9.01031,0.18021,1.01405,5.591
9.03577,0.18072,1.01663,5.594
9.06157,0.18123,1.01924,5.594
9.08780,0.18176,1.02184,5.591
9.11400,0.18228,1.02441,5.592
9.13983,0.18280,1.02696,5.582
9.16573,0.18331,1.02957,5.589
9.19180,0.18384,1.03218,5.587
9.21736,0.18435,1.03479,5.598
9.24385,0.18488,1.03742,5.596
9.27005,0.18540,1.04001,5.599
9.29656,0.18593,1.04261,5.594
9.32297,0.18646,1.04519,5.591
9.34928,0.18699,1.04776,5.594
9.37571,0.18751,1.05039,5.587
9.40200,0.18804,1.05302,5.587
9.42879,0.18858,1.05566,5.596
9.45525,0.18911,1.05827,5.600
9.48119,0.18962,1.06086,5.597
9.50772,0.19015,1.06343,5.596
9.53431,0.19069,1.06601,5.593
9.56113,0.19122,1.06862,5.585
9.58776,0.19176,1.07132,5.594
9.61449,0.19229,1.07402,5.596
9.64148,0.19283,1.07668,5.595
9.66801,0.19336,1.07936,5.594
9.69523,0.19390,1.08211,5.608
9.72199,0.19444,1.08479,5.591
9.74856,0.19497,1.08749,5.597
9.77542,0.19551,1.09025,5.603
9.80255,0.19605,1.09294,5.591
9.82945,0.19659,1.09574,5.600
9.85670,0.19713,1.09843,5.606
9.88413,0.19768,1.10118,5.610
9.91118,0.19822,1.10389,5.603
9.93848,0.19877,1.10653,5.593
9.96542,0.19931,1.10923,5.603
9.99205,0.19984,1.11193,5.600
10.01980,0.20040,1.11462,5.594
10.04687,0.20094,1.11731,5.597
10.07391,0.20148,1.12003,5.597
10.10131,0.20203,1.12277,5.609
10.12858,0.20257,1.12551,5.602
10.15650,0.20313,1.12818,5.606
10.18369,0.20367,1.13091,5.609
10.21115,0.20422,1.13365,5.597
10.23882,0.20478,1.13641,5.596
10.26591,0.20532,1.13912,5.602
10.29334,0.20587,1.14188,5.606
10.32078,0.20642,1.14462,5.600
10.34826,0.20697,1.14740,5.605
10.37619,0.20752,1.15012,5.606
10.40416,0.20808,1.15281,5.601
10.43190,0.20864,1.15550,5.603
10.45925,0.20919,1.15831,5.608
10.48701,0.20974,1.16107,5.591
10.51408,0.21028,1.16385,5.609
10.54209,0.21084,1.16665,5.607
10.57005,0.21140,1.16943,5.604
10.59780,0.21196,1.17214,5.607
10.62558,0.21251,1.17491,5.594
10.65406,0.21308,1.17764,5.605
10.68208,0.21364,1.18041,5.595
10.70947,0.21419,1.18326,5.600
10.73762,0.21475,1.18607,5.605
10.76561,0.21531,1.18883,5.607
10.79364,0.21587,1.19161,5.605
10.82220,0.21644,1.19440,5.599
10.85038,0.21701,1.19716,5.613
10.87835,0.21757,1.19989,5.607
10.90708,0.21814,1.20267,5.606
10.93531,0.21871,1.20549,5.613
10.96302,0.21926,1.20829,5.612
10.99181,0.21984,1.21112,5.607
11.02014,0.22040,1.21385,5.604
11.04848,0.22097,1.21660,5.599
11.07689,0.22154,1.21927,5.596
11.10522,0.22210,1.22216,5.601
11.13354,0.22267,1.22496,5.596
11.16243,0.22325,1.22787,5.609
11.19112,0.22382,1.23069,5.609
11.21975,0.22439,1.23345,5.603
11.24861,0.22497,1.23625,5.596
11.27716,0.22554,1.23906,5.593
11.30550,0.22611,1.24195,5.599
11.33407,0.22668,1.24480,5.603
11.36257,0.22725,1.24764,5.604
11.39100,0.22782,1.25048,5.604
11.42025,0.22841,1.25319,5.598
11.44911,0.22898,1.25593,5.596
11.47767,0.22955,1.25876,5.595
11.50618,0.23012,1.26171,5.588
11.53459,0.23069,1.26457,5.591
11.56307,0.23126,1.26737,5.604
11.59196,0.23184,1.27014,5.595
11.62032,0.23241,1.27290,5.598
11.64920,0.23298,1.27577,5.597
11.67832,0.23357,1.27863,5.589
11.70708,0.23414,1.28154,5.593
11.73542,0.23471,1.28439,5.593
11.76425,0.23528,1.28730,5.600
11.79331,0.23587,1.29011,5.605
11.82197,0.23644,1.29290,5.597
11.85085,0.23702,1.29576,5.597
11.87948,0.23759,1.29868,5.589
11.90810,0.23816,1.30166,5.592
11.93714,0.23874,1.30447,5.595
11.96611,0.23932,1.30738,5.600
11.99497,0.23990,1.31019,5.591
12.02364,0.24047,1.31298,5.588
12.05283,0.24106,1.31586,5.595
12.08045,0.24161,1.31879,5.586
12.10936,0.24219,1.32171,5.583
12.13770,0.24275,1.32463,5.591
12.16667,0.24333,1.32762,5.588
12.19579,0.24392,1.33052,5.594
12.22471,0.24449,1.33333,5.586
12.25345,0.24507,1.33622,5.589
12.28229,0.24565,1.33902,5.583
12.31109,0.24622,1.34189,5.583
12.33926,0.24679,1.34484,5.589
12.36795,0.24736,1.34784,5.584
12.39652,0.24793,1.35070,5.586
12.42520,0.24850,1.35361,5.582
12.45427,0.24909,1.35641,5.585
12.48289,0.24966,1.35917,5.586
12.51139,0.25023,1.36193,5.581
12.53987,0.25080,1.36487,5.581
12.56824,0.25136,1.36778,5.576
12.59610,0.25192,1.37071,5.585
12.62407,0.25248,1.37359,5.589
12.65246,0.25305,1.37647,5.585
12.68080,0.25362,1.37929,5.587
12.70979,0.25420,1.38206,5.581
12.73812,0.25476,1.38477,5.567
12.76622,0.25532,1.38771,5.575
12.79412,0.25588,1.39069,5.573
12.82182,0.25644,1.39374,5.573
12.84947,0.25699,1.39670,5.576
12.87811,0.25756,1.39956,5.579
12.90590,0.25812,1.40236,5.574
12.93431,0.25869,1.40512,5.577
12.96244,0.25925,1.40789,5.578
12.99059,0.25981,1.41077,5.581
13.01851,0.26037,1.41365,5.573
13.04549,0.26091,1.41669,5.566
13.07355,0.26147,1.41968,5.574
13.10081,0.26202,1.42256,5.579
13.12874,0.26257,1.42536,5.574
13.15690,0.26314,1.42801,5.574
13.18449,0.26369,1.43076,5.571
13.21202,0.26424,1.43373,5.559
13.23879,0.26478,1.43680,5.569
13.26571,0.26531,1.43989,5.572
13.29250,0.26585,1.44285,5.570
13.32010,0.26640,1.44551,5.568
13.34744,0.26695,1.44813,5.572
13.37407,0.26748,1.45084,5.568
13.40080,0.26802,1.45370,5.563
13.42713,0.26854,1.45677,5.561
13.45349,0.26907,1.45980,5.559
13.48035,0.26961,1.46267,5.558
13.50744,0.27015,1.46532,5.555
13.53473,0.27069,1.46774,5.558
13.56139,0.27123,1.47041,5.568
13.58724,0.27174,1.47320,5.547
13.61271,0.27225,1.47624,5.549
13.63801,0.27276,1.47914,5.552
13.66444,0.27329,1.48182,5.546
13.69065,0.27381,1.48431,5.550
13.71694,0.27434,1.48684,5.554
13.74284,0.27486,1.48946,5.561
13.76850,0.27537,1.49216,5.548
13.79350,0.27587,1.49492,5.538
13.81894,0.27638,1.49771,5.536
13.84421,0.27688,1.50029,5.540
13.87022,0.27740,1.50282,5.546
13.89558,0.27791,1.50520,5.538
13.92092,0.27842,1.50767,5.546
13.94549,0.27891,1.51027,5.540
13.96996,0.27940,1.51292,5.536
13.99207,0.27984,1.51526,5.518
14.00878,0.28018,1.51685,5.513
14.02563,0.28051,1.51845,5.521
14.04222,0.28084,1.52003,5.521
14.05908,0.28118,1.52170,5.518
14.07539,0.28151,1.52337,5.515
14.09222,0.28184,1.52512,5.518
14.10889,0.28218,1.52682,5.515
14.12594,0.28252,1.52853,5.507
14.14243,0.28285,1.53015,5.517
14.15939,0.28319,1.53180,5.512
14.17652,0.28353,1.53340,5.517
14.19401,0.28388,1.53516,5.509
14.21057,0.28421,1.53686,5.515
14.22813,0.28456,1.53861,5.508
14.24529,0.28491,1.54040,5.513
14.26313,0.28526,1.54208,5.514
14.28112,0.28562,1.54381,5.509
14.29903,0.28598,1.54546,5.512
14.31688,0.28634,1.54723,5.511
14.33465,0.28669,1.54904,5.515
14.35264,0.28705,1.55086,5.509
14.37124,0.28742,1.55269,5.501
14.39011,0.28780,1.55450,5.505
14.40843,0.28817,1.55634,5.515
14.42769,0.28855,1.55816,5.510
14.44668,0.28893,1.55995,5.511
14.46595,0.28932,1.56182,5.509
14.48494,0.28970,1.56381,5.491
14.50474,0.29009,1.56586,5.498
14.52517,0.29050,1.56779,5.489
14.54552,0.29091,1.56971,5.496
14.56628,0.29133,1.57162,5.508
14.58706,0.29174,1.57347,5.507
14.60786,0.29216,1.57538,5.508
14.62940,0.29259,1.57735,5.502
14.65099,0.29302,1.57936,5.495
14.67239,0.29345,1.58145,5.485
14.69482,0.29390,1.58356,5.488
14.71713,0.29434,1.58562,5.487
14.73987,0.29480,1.58774,5.486
14.76326,0.29527,1.58984,5.487
14.78695,0.29574,1.59196,5.494
14.81010,0.29620,1.59412,5.485
14.83418,0.29668,1.59632,5.482
14.85804,0.29716,1.59848,5.476
14.88281,0.29766,1.60062,5.472
14.90776,0.29816,1.60265,5.483
14.93236,0.29865,1.60466,5.483
14.95760,0.29915,1.60668,5.477
14.98336,0.29967,1.60872,5.477
15.00070,0.30018,1.61068,5.477
15.00260,0.30071,1.61258,5.464
15.00442,0.30124,1.61440,5.455
15.00623,0.30178,1.61620,5.451
15.00789,0.30231,1.61787,5.455
15.00957,0.30286,1.61955,5.446
15.01128,0.30341,1.62126,5.446
15.01312,0.30395,1.62310,5.450
15.01494,0.30451,1.62492,5.427
15.01676,0.30507,1.62674,5.431
15.01861,0.30563,1.62859,5.428
15.02037,0.30621,1.63035,5.422
15.02209,0.30678,1.63207,5.416
15.02375,0.30735,1.63373,5.408
15.02537,0.30794,1.63535,5.410
15.02700,0.30852,1.63698,5.400
15.02849,0.30909,1.63847,5.390
15.03005,0.30968,1.64003,5.385
15.03160,0.31027,1.64158,5.380
15.03299,0.31087,1.64297,5.375
15.03434,0.31147,1.64432,5.372
15.03561,0.31206,1.64559,5.373
15.03682,0.31267,1.64680,5.365
15.03808,0.31328,1.64806,5.352
15.03923,0.31388,1.64921,5.325
15.04028,0.31449,1.65026,5.328
15.04120,0.31510,1.65118,5.307
15.04215,0.31571,1.65213,5.312
15.04299,0.31633,1.65297,5.301
15.04376,0.31695,1.65374,5.295
15.04457,0.31758,1.65455,5.284
15.04528,0.31819,1.65526,5.276

File: fss/fss_045_1.txt
""
"Test Method","Tensile_R_yu.msm"
"Sample I. D.","10-1-304TD1 Hyunjin.mss"
"Specimen Number","9"

"Extension (mm)","Extensometer_A (mm/mm)","Extensometer_T (mm)","Load (kN)"

-0.00001,0.00000,0.00003,-0.005
-0.00008,0.00000,-0.00001,0.001
-0.00008,0.00000,0.00003,0.003
0.00006,0.00000,0.00002,0.001
0.00002,0.00000,0.00006,0.018
0.00047,0.00001,0.00013,0.045
0.00081,0.00002,0.00016,0.079
0.00130,0.00003,0.00021,0.121
0.00182,0.00004,0.00032,0.170
0.00241,0.00005,0.00033,0.227
0.00345,0.00007,0.00045,0.297
0.00479,0.00010,0.00057,0.395
0.00659,0.00013,0.00071,0.526
0.00901,0.00018,0.00090,0.678
0.01156,0.00023,0.00108,0.843
0.01439,0.00029,0.00129,1.028
0.01810,0.00036,0.00151,1.231
0.02213,0.00044,0.00182,1.472
0.02678,0.00054,0.00208,1.734
0.03210,0.00064,0.00237,2.004
0.03773,0.00075,0.00274,2.303
0.04401,0.00088,0.00316,2.596
0.05093,0.00102,0.00366,2.880
0.05961,0.00119,0.00423,3.160
0.07009,0.00140,0.00504,3.370
0.08142,0.00163,0.00605,3.514
0.09504,0.00190,0.00734,3.624
0.11046,0.00221,0.00890,3.679
0.12738,0.00255,0.01068,3.718
0.14614,0.00292,0.01256,3.747
0.16608,0.00332,0.01460,3.766
0.18666,0.00373,0.01674,3.775
0.20863,0.00417,0.01898,3.799
0.23182,0.00464,0.02135,3.828
0.25539,0.00511,0.02363,3.851
0.27925,0.00559,0.02599,3.872
0.30432,0.00609,0.02841,3.886
0.32981,0.00660,0.03083,3.903
0.35570,0.00711,0.03328,3.922
0.38158,0.00763,0.03583,3.949
0.40870,0.00817,0.03835,3.972
0.43596,0.00872,0.04096,3.993
0.46349,0.00927,0.04359,4.018
0.49158,0.00983,0.04627,4.049
0.52011,0.01040,0.04899,4.063
0.54881,0.01098,0.05170,4.092
0.57810,0.01156,0.05445,4.112
0.60763,0.01215,0.05722,4.124
0.63731,0.01275,0.06002,4.154
0.66758,0.01335,0.06288,4.182
0.69840,0.01397,0.06571,4.215
0.72837,0.01457,0.06866,4.235
0.75962,0.01519,0.07160,4.256
0.79165,0.01583,0.07459,4.284
0.82387,0.01648,0.07761,4.307
0.85718,0.01714,0.08070,4.332
0.89021,0.01780,0.08384,4.355
0.92377,0.01848,0.08699,4.384
0.95731,0.01915,0.09016,4.413
0.99073,0.01981,0.09336,4.444
1.02478,0.02050,0.09658,4.458
1.05881,0.02118,0.09985,4.479
1.09344,0.02187,0.10304,4.496
1.12770,0.02255,0.10628,4.525
1.16185,0.02324,0.10948,4.553
1.19651,0.02393,0.11267,4.574
1.23081,0.02462,0.11583,4.600
1.26587,0.02532,0.11904,4.623
1.30073,0.02601,0.12237,4.637
1.33597,0.02672,0.12565,4.664
1.37204,0.02744,0.12894,4.688
1.40808,0.02816,0.13223,4.711
1.44419,0.02888,0.13553,4.732
1.48032,0.02961,0.13883,4.756
1.51696,0.03034,0.14222,4.774
1.55360,0.03107,0.14562,4.792
1.59034,0.03181,0.14901,4.815
1.62756,0.03255,0.15243,4.838
1.66473,0.03329,0.15584,4.860
1.70173,0.03403,0.15932,4.883
1.73857,0.03477,0.16275,4.897
1.77583,0.03552,0.16622,4.916
1.81311,0.03626,0.16971,4.937
1.85032,0.03701,0.17309,4.947
1.88791,0.03776,0.17653,4.964
1.92523,0.03850,0.17989,4.988
1.96258,0.03925,0.18332,5.017
1.99986,0.04000,0.18669,5.028
2.03768,0.04075,0.19008,5.039
2.07480,0.04150,0.19354,5.061
2.11236,0.04225,0.19697,5.068
2.15018,0.04300,0.20039,5.097
2.18760,0.04375,0.20379,5.104
2.22515,0.04450,0.20719,5.121
2.26204,0.04524,0.21061,5.146
2.29952,0.04599,0.21405,5.157
2.33704,0.04674,0.21748,5.175
2.37471,0.04749,0.22092,5.183
2.41241,0.04825,0.22431,5.199
2.44973,0.04899,0.22773,5.220
2.48712,0.04974,0.23111,5.229
2.52436,0.05049,0.23449,5.250
2.56187,0.05124,0.23788,5.261
2.59909,0.05198,0.24117,5.277
2.63670,0.05273,0.24453,5.285
2.67458,0.05349,0.24785,5.295
2.71185,0.05424,0.25122,5.310
2.74910,0.05498,0.25451,5.329
2.78575,0.05572,0.25789,5.334
2.82294,0.05646,0.26132,5.351
2.85986,0.05720,0.26465,5.365
2.89699,0.05794,0.26798,5.366
2.93453,0.05869,0.27128,5.382
2.97164,0.05943,0.27459,5.392
3.00843,0.06017,0.27790,5.403
3.04521,0.06090,0.28117,5.424
3.08239,0.06165,0.28445,5.432
3.11900,0.06238,0.28771,5.446
3.15640,0.06313,0.29098,5.449
3.19356,0.06387,0.29419,5.462
3.23047,0.06461,0.29751,5.465
3.26728,0.06535,0.30081,5.486
3.30371,0.06607,0.30405,5.496
3.34037,0.06681,0.30728,5.511
3.37711,0.06754,0.31048,5.521
3.41415,0.06828,0.31368,5.521
3.45127,0.06903,0.31689,5.535
3.48768,0.06975,0.32013,5.539
3.52411,0.07048,0.32335,5.557
3.56029,0.07121,0.32652,5.554
3.59662,0.07193,0.32967,5.573
3.63307,0.07266,0.33282,5.581
3.66941,0.07339,0.33596,5.582
3.70620,0.07412,0.33914,5.597
3.74273,0.07485,0.34224,5.603
3.77905,0.07558,0.34536,5.608
3.81428,0.07629,0.34843,5.614
3.85019,0.07700,0.35153,5.624
3.88598,0.07772,0.35459,5.640
3.92195,0.07844,0.35764,5.640
3.95803,0.07916,0.36068,5.642
3.99373,0.07987,0.36377,5.644
4.02896,0.08058,0.36681,5.648
4.06449,0.08129,0.36986,5.664
4.09942,0.08199,0.37294,5.676
4.13416,0.08268,0.37596,5.671
4.16928,0.08339,0.37895,5.679
4.20459,0.08409,0.38188,5.682
4.23978,0.08480,0.38483,5.688
4.27411,0.08548,0.38782,5.691
4.30883,0.08618,0.39078,5.698
4.34276,0.08686,0.39368,5.705
4.37685,0.08754,0.39653,5.716
4.41058,0.08821,0.39943,5.720
4.44440,0.08889,0.40216,5.723
4.47824,0.08956,0.40504,5.721
4.51194,0.09024,0.40785,5.724
4.54491,0.09090,0.41067,5.737
4.57799,0.09156,0.41344,5.744
4.60993,0.09220,0.41615,5.752
4.64216,0.09284,0.41884,5.752
4.67398,0.09348,0.42155,5.757
4.70596,0.09412,0.42415,5.752
4.73749,0.09475,0.42680,5.760
4.76895,0.09538,0.42944,5.771
4.80006,0.09600,0.43200,5.774
4.83062,0.09661,0.43462,5.776
4.86073,0.09721,0.43711,5.777
4.89049,0.09781,0.43960,5.779
4.92060,0.09841,0.44212,5.776
4.95053,0.09901,0.44455,5.784
4.98020,0.09960,0.44691,5.785
5.00902,0.10018,0.44934,5.792
5.03807,0.10076,0.45164,5.802
5.06684,0.10134,0.45400,5.803
5.09516,0.10190,0.45628,5.794
5.12281,0.10246,0.45855,5.806
5.15086,0.10302,0.46080,5.801
5.17838,0.10357,0.46307,5.812
5.20618,0.10412,0.46533,5.818
5.23352,0.10467,0.46749,5.819
5.26064,0.10521,0.46976,5.817
5.28756,0.10575,0.47193,5.824
5.31394,0.10628,0.47408,5.822
5.34018,0.10680,0.47615,5.824
5.36584,0.10732,0.47833,5.828
5.39195,0.10784,0.48041,5.834
5.41786,0.10836,0.48250,5.838
5.44314,0.10886,0.48453,5.830
5.46854,0.10937,0.48659,5.828
5.49407,0.10988,0.48862,5.832
5.51891,0.11038,0.49068,5.838
5.54350,0.11087,0.49262,5.836
5.56770,0.11135,0.49459,5.841
5.59197,0.11184,0.49650,5.845
5.61565,0.11231,0.49842,5.839
5.63902,0.11278,0.50031,5.841
5.66249,0.11325,0.50218,5.844
5.68570,0.11371,0.50408,5.847
5.70861,0.11417,0.50597,5.854
5.73157,0.11463,0.50780,5.852
5.75429,0.11509,0.50959,5.855
5.77704,0.11554,0.51136,5.856
5.79943,0.11599,0.51316,5.852
5.82150,0.11643,0.51491,5.859
5.84362,0.11687,0.51669,5.853
5.86524,0.11730,0.51841,5.867
5.88630,0.11773,0.52013,5.865
5.90783,0.11816,0.52192,5.870
5.92948,0.11859,0.52360,5.865
5.95050,0.11901,0.52527,5.860
5.97148,0.11943,0.52696,5.860
5.99234,0.11985,0.52863,5.867
6.01338,0.12027,0.53029,5.876
6.03436,0.12069,0.53198,5.867
6.05477,0.12110,0.53349,5.866
6.07534,0.12151,0.53515,5.867
6.09598,0.12192,0.53683,5.867
6.11647,0.12233,0.53849,5.872
6.13687,0.12274,0.54014,5.876
6.15701,0.12314,0.54182,5.878
6.17764,0.12355,0.54341,5.877
6.19826,0.12397,0.54508,5.879
6.21821,0.12436,0.54663,5.880
6.23858,0.12477,0.54829,5.883
6.25864,0.12517,0.54996,5.881
6.27916,0.12558,0.55155,5.890
6.29940,0.12599,0.55313,5.892
6.31964,0.12639,0.55479,5.883
6.33939,0.12679,0.55631,5.883
6.35939,0.12719,0.55791,5.885
6.37946,0.12759,0.55947,5.895
6.39906,0.12798,0.56103,5.883
6.41858,0.12837,0.56266,5.889
6.43876,0.12878,0.56422,5.887
6.45904,0.12918,0.56584,5.887
6.47869,0.12957,0.56739,5.892
6.49880,0.12998,0.56897,5.889
6.51908,0.13038,0.57061,5.898
6.53911,0.13078,0.57219,5.895
6.55924,0.13118,0.57373,5.888
6.57917,0.13158,0.57530,5.886
6.59885,0.13198,0.57686,5.896
6.61897,0.13238,0.57845,5.900
6.63896,0.13278,0.57999,5.906
6.65886,0.13318,0.58156,5.898
6.67914,0.13358,0.58310,5.895
6.69928,0.13399,0.58463,5.896
6.71962,0.13439,0.58627,5.904
6.73920,0.13478,0.58781,5.902
6.75975,0.13519,0.58940,5.910
6.78020,0.13560,0.59097,5.910
6.80076,0.13602,0.59253,5.907
6.82138,0.13643,0.59411,5.904
6.84168,0.13683,0.59563,5.906
6.86196,0.13724,0.59721,5.912
6.88237,0.13765,0.59880,5.910
6.90319,0.13806,0.60044,5.902
6.92322,0.13846,0.60204,5.909
6.94407,0.13888,0.60367,5.909
6.96488,0.13930,0.60531,5.908
6.98555,0.13971,0.60707,5.913
7.00645,0.14013,0.60869,5.922
7.02770,0.14055,0.61033,5.915
7.04906,0.14098,0.61195,5.919
7.06999,0.14140,0.61360,5.910
7.09134,0.14183,0.61526,5.921
7.11235,0.14225,0.61693,5.918
7.13356,0.14267,0.61857,5.928
7.15485,0.14310,0.62019,5.926
7.17590,0.14352,0.62186,5.926
7.19755,0.14395,0.62352,5.923
7.21918,0.14438,0.62519,5.916
7.24066,0.14481,0.62689,5.924
7.26205,0.14524,0.62862,5.939
7.28414,0.14568,0.63027,5.939
7.30626,0.14613,0.63198,5.930
7.32820,0.14656,0.63364,5.929
7.35033,0.14701,0.63540,5.933
7.37249,0.14745,0.63708,5.935
7.39503,0.14790,0.63881,5.931
7.41726,0.14835,0.64047,5.944
7.43913,0.14878,0.64225,5.928
7.46194,0.14924,0.64394,5.934
7.48466,0.14969,0.64567,5.932
7.50706,0.15014,0.64743,5.939
7.53019,0.15060,0.64913,5.935
7.55292,0.15106,0.65085,5.944
7.57633,0.15153,0.65264,5.943
7.59952,0.15199,0.65437,5.935
7.62280,0.15246,0.65617,5.931
7.64605,0.15292,0.65794,5.935
7.66963,0.15339,0.65975,5.938
7.69297,0.15386,0.66151,5.946
7.71661,0.15433,0.66335,5.938
7.74083,0.15482,0.66513,5.941
7.76457,0.15529,0.66698,5.942
7.78923,0.15578,0.66882,5.939
7.81343,0.15627,0.67067,5.943
7.83803,0.15676,0.67254,5.948
7.86269,0.15725,0.67446,5.945
7.88704,0.15774,0.67640,5.951
7.91183,0.15824,0.67821,5.949
7.93688,0.15874,0.68014,5.941
7.96117,0.15922,0.68200,5.951
7.98623,0.15972,0.68391,5.942
8.01135,0.16023,0.68576,5.952
8.03646,0.16073,0.68770,5.945
8.06251,0.16125,0.68968,5.953
8.08838,0.16177,0.69161,5.956
8.11444,0.16229,0.69359,5.960
8.14057,0.16281,0.69560,5.951
8.16658,0.16333,0.69761,5.951
8.19295,0.16386,0.69956,5.946
8.21908,0.16438,0.70163,5.951
8.24543,0.16491,0.70369,5.952
8.27234,0.16545,0.70566,5.957
8.29862,0.16597,0.70768,5.955
8.32557,0.16651,0.70972,5.962
8.35274,0.16705,0.71171,5.958
8.37982,0.16760,0.71380,5.950
8.40695,0.16814,0.71580,5.954
8.43448,0.16869,0.71792,5.957
8.46207,0.16924,0.72003,5.957
8.48932,0.16979,0.72214,5.966
8.51750,0.17035,0.72426,5.966
8.54539,0.17091,0.72638,5.955
8.57347,0.17147,0.72854,5.956
8.60270,0.17205,0.73070,5.952
8.63132,0.17263,0.73290,5.960
8.66017,0.17320,0.73507,5.966
8.68892,0.17378,0.73719,5.965
8.71826,0.17437,0.73937,5.961
8.74700,0.17494,0.74156,5.961
8.77638,0.17553,0.74372,5.961
8.80530,0.17611,0.74593,5.955
8.83469,0.17669,0.74813,5.967
8.86433,0.17729,0.75032,5.962
8.89372,0.17787,0.75252,5.964
8.92325,0.17847,0.75470,5.961
8.95306,0.17906,0.75691,5.963
8.98299,0.17966,0.75916,5.964
9.01228,0.18025,0.76141,5.965
9.04220,0.18084,0.76363,5.960
9.07170,0.18143,0.76588,5.960
9.10196,0.18204,0.76817,5.963
9.13216,0.18264,0.77040,5.971
9.16237,0.18325,0.77270,5.965
9.19257,0.18385,0.77498,5.968
9.22269,0.18445,0.77727,5.967
9.25292,0.18506,0.77958,5.959
9.28287,0.18566,0.78188,5.959
9.31343,0.18627,0.78425,5.970
9.34383,0.18688,0.78652,5.968
9.37437,0.18749,0.78880,5.971
9.40519,0.18810,0.79109,5.970
9.43613,0.18872,0.79338,5.963
9.46643,0.18933,0.79574,5.958
9.49718,0.18994,0.79800,5.959
9.52744,0.19055,0.80033,5.963
9.55825,0.19117,0.80267,5.962
9.58896,0.19178,0.80499,5.965
9.61970,0.19239,0.80736,5.962
9.65136,0.19303,0.80967,5.957
9.68244,0.19365,0.81199,5.958
9.71337,0.19427,0.81430,5.959
9.74456,0.19489,0.81669,5.963
9.77544,0.19551,0.81909,5.964
9.80665,0.19613,0.82144,5.962
9.83775,0.19676,0.82375,5.960
9.86902,0.19738,0.82610,5.949
9.90035,0.19801,0.82846,5.958
9.93181,0.19864,0.83085,5.953
9.96306,0.19926,0.83320,5.961
9.99436,0.19989,0.83563,5.965
10.02535,0.20051,0.83799,5.962
10.05678,0.20114,0.84037,5.955
10.08848,0.20177,0.84271,5.953
10.11971,0.20239,0.84511,5.952
10.15133,0.20303,0.84757,5.960
10.18309,0.20366,0.84999,5.953
10.21500,0.20430,0.85232,5.968
10.24633,0.20493,0.85472,5.956
10.27814,0.20556,0.85710,5.963
10.30953,0.20619,0.85949,5.953
10.34123,0.20682,0.86188,5.944
10.37281,0.20746,0.86431,5.954
10.40416,0.20808,0.86665,5.952
10.43614,0.20872,0.86907,5.950
10.46761,0.20935,0.87146,5.947
10.49920,0.20998,0.87391,5.952
10.53094,0.21062,0.87624,5.950
10.56199,0.21124,0.87867,5.943
10.59346,0.21187,0.88099,5.937
10.62476,0.21250,0.88339,5.955
10.65636,0.21313,0.88574,5.951
10.68798,0.21376,0.88810,5.954
10.71987,0.21440,0.89043,5.952
10.75106,0.21502,0.89288,5.944
10.78297,0.21566,0.89526,5.939
10.81411,0.21628,0.89777,5.948
10.84577,0.21692,0.90021,5.936
10.87691,0.21754,0.90262,5.938
10.90853,0.21817,0.90510,5.946
10.94027,0.21881,0.90757,5.944
10.97176,0.21944,0.90999,5.942
11.00279,0.22006,0.91243,5.942
11.03415,0.22068,0.91487,5.933
11.06473,0.22129,0.91725,5.934
11.09602,0.22192,0.91969,5.936
11.12653,0.22253,0.92217,5.935
11.15756,0.22315,0.92448,5.934
11.18814,0.22376,0.92690,5.938
11.21901,0.22438,0.92932,5.931
11.24983,0.22500,0.93164,5.932
11.28044,0.22561,0.93403,5.931
11.31111,0.22622,0.93633,5.927
11.34161,0.22683,0.93877,5.929
11.37203,0.22744,0.94116,5.931
11.40223,0.22804,0.94352,5.930
11.43243,0.22865,0.94592,5.934
11.46286,0.22926,0.94831,5.928
11.49324,0.22986,0.95070,5.932
11.52336,0.23047,0.95301,5.924
11.55343,0.23107,0.95538,5.927
11.58312,0.23166,0.95781,5.921
11.61290,0.23226,0.96018,5.924
11.64294,0.23286,0.96260,5.923
11.67264,0.23345,0.96500,5.922
11.70226,0.23405,0.96733,5.920
11.73204,0.23464,0.96972,5.921
11.76152,0.23523,0.97203,5.912
11.79040,0.23581,0.97443,5.911
11.81974,0.23639,0.97676,5.909
11.84800,0.23696,0.97917,5.916
11.87682,0.23754,0.98151,5.914
11.90513,0.23810,0.98382,5.914
11.93368,0.23867,0.98612,5.918
11.96157,0.23923,0.98842,5.909
11.99015,0.23980,0.99068,5.912
12.01830,0.24037,0.99297,5.916
12.04594,0.24092,0.99525,5.903
12.07362,0.24147,0.99746,5.897
12.10080,0.24202,0.99976,5.899
12.12773,0.24255,1.00197,5.907
12.15477,0.24310,1.00418,5.893
12.18175,0.24363,1.00648,5.897
12.20857,0.24417,1.00868,5.907
12.23528,0.24471,1.01089,5.894
12.26126,0.24523,1.01308,5.897
12.28707,0.24574,1.01520,5.893
12.31261,0.24625,1.01737,5.882
12.33814,0.24676,1.01952,5.886
12.36356,0.24727,1.02167,5.880
12.38841,0.24777,1.02382,5.901
12.41392,0.24828,1.02589,5.887
12.43881,0.24878,1.02804,5.891
12.46404,0.24928,1.03013,5.886
12.48913,0.24978,1.03226,5.881
12.51419,0.25028,1.03435,5.885
12.53945,0.25079,1.03643,5.884
12.56418,0.25128,1.03856,5.889
12.58892,0.25178,1.04069,5.882
12.61353,0.25227,1.04284,5.882
12.63720,0.25274,1.04490,5.876
12.66126,0.25323,1.04698,5.883
12.68468,0.25369,1.04911,5.879
12.70867,0.25417,1.05124,5.882
12.73209,0.25464,1.05328,5.881
12.75574,0.25511,1.05525,5.871
12.77963,0.25559,1.05729,5.866
12.80290,0.25606,1.05939,5.865
12.82617,0.25652,1.06143,5.868
12.84966,0.25699,1.06351,5.874
12.87310,0.25746,1.06556,5.866
12.89610,0.25792,1.06759,5.876
12.91965,0.25839,1.06965,5.869
12.94252,0.25885,1.07165,5.862
12.96595,0.25932,1.07366,5.866
12.98941,0.25979,1.07584,5.863
13.01331,0.26027,1.07798,5.856
13.03644,0.26073,1.08005,5.857
13.05972,0.26119,1.08226,5.857
13.08265,0.26165,1.08438,5.863
13.10577,0.26212,1.08650,5.854
13.12936,0.26259,1.08869,5.858
13.15180,0.26304,1.09075,5.849
13.17496,0.26350,1.09287,5.857
13.19807,0.26396,1.09502,5.848
13.22095,0.26442,1.09715,5.860
13.24371,0.26487,1.09925,5.849
13.26659,0.26533,1.10141,5.859
13.28903,0.26578,1.10353,5.853
13.31182,0.26624,1.10553,5.850
13.33462,0.26669,1.10757,5.849
13.35713,0.26714,1.10966,5.841
13.37970,0.26759,1.11173,5.837
13.40188,0.26804,1.11392,5.847
13.42443,0.26849,1.11608,5.839
13.44668,0.26893,1.11808,5.850
13.46960,0.26939,1.12015,5.845
13.49191,0.26984,1.12225,5.844
13.51447,0.27029,1.12440,5.835
13.53750,0.27075,1.12647,5.833
13.56017,0.27120,1.12862,5.840
13.58272,0.27165,1.13079,5.832
13.60488,0.27210,1.13292,5.834
13.62799,0.27256,1.13508,5.837
13.65055,0.27301,1.13727,5.835
13.67276,0.27346,1.13941,5.829
13.69526,0.27391,1.14159,5.833
13.71803,0.27436,1.14372,5.832
13.74026,0.27481,1.14591,5.822
13.76312,0.27526,1.14810,5.821
13.78616,0.27572,1.15039,5.828
13.80868,0.27617,1.15273,5.818
13.83134,0.27663,1.15504,5.827
13.85382,0.27708,1.15728,5.826
13.87679,0.27754,1.15961,5.816
13.89953,0.27799,1.16195,5.808
13.92191,0.27844,1.16431,5.809
13.94480,0.27890,1.16670,5.810
13.96761,0.27935,1.16905,5.799
13.99046,0.27981,1.17138,5.808
14.01310,0.28026,1.17381,5.813
14.03609,0.28072,1.17621,5.809
14.05913,0.28118,1.17860,5.807
14.08227,0.28165,1.18092,5.798
14.10521,0.28210,1.18335,5.804
14.12797,0.28256,1.18585,5.786
14.15098,0.28302,1.18819,5.789
14.17386,0.28348,1.19069,5.795
14.19664,0.28393,1.19314,5.794
14.21978,0.28440,1.19556,5.786
14.24266,0.28485,1.19800,5.780
14.26573,0.28531,1.20055,5.772
14.28894,0.28578,1.20309,5.766
14.31214,0.28624,1.20566,5.771
14.33522,0.28670,1.20813,5.764
14.35828,0.28717,1.21059,5.766
14.38117,0.28762,1.21307,5.760
14.40458,0.28809,1.21550,5.764
14.42775,0.28855,1.21797,5.752
14.45078,0.28902,1.22039,5.739
14.47416,0.28948,1.22280,5.738
14.49763,0.28995,1.22523,5.728
14.52100,0.29042,1.22759,5.724
14.54432,0.29089,1.22985,5.720
14.56813,0.29136,1.23199,5.715
14.59193,0.29184,1.23425,5.695
14.61546,0.29231,1.23654,5.687
14.63877,0.29278,1.23896,5.687
14.66289,0.29326,1.24134,5.671
14.68679,0.29374,1.24359,5.670
14.71007,0.29420,1.24557,5.656
14.73422,0.29468,1.24762,5.647
14.75820,0.29516,1.24975,5.626
14.78249,0.29565,1.25196,5.613
14.80663,0.29613,1.25423,5.605
14.83114,0.29662,1.25651,5.594
14.85573,0.29711,1.25880,5.575
14.88006,0.29760,1.26128,5.555
14.90464,0.29809,1.26379,5.541
14.92960,0.29859,1.26642,5.521
14.95447,0.29909,1.26917,5.491
14.97937,0.29959,1.27223,5.460
15.00062,0.30010,1.27536,5.441
15.00390,0.30061,1.27864,5.412
15.00741,0.30113,1.28215,5.382
15.01139,0.30166,1.28613,5.343
15.01542,0.30218,1.29015,5.295
15.01944,0.30272,1.29418,5.254
15.02335,0.30326,1.29808,5.208
15.02795,0.30381,1.30268,5.153
15.03339,0.30436,1.30813,5.088
15.03855,0.30492,1.31329,5.013
15.04386,0.30549,1.31860,4.922
